Repository: alifzaicho/CSU-Numerical_Analysis_Spring_2025

This is Report for Numerical Analysis Course

File: 03_leastsq/merged_data.csv (part 3 of 3)
composition,C,Si,Mn,P,S,Ni,Cr,Mo,Cu,Ti,Al,B,N,V,Co,Nb+Ta,Fe,temperature,ys_value,uts_value,elo_value,roa_value
TAA,0.43,1.03,1.09,0.012,0.018,20.33,24.98,0.32,0.011,0.06,0.079,0.0006,0.053,,0.047,,51.5394,700,154.0,395.0,27.0,30.0
TAA,0.43,1.03,1.09,0.012,0.018,20.33,24.98,0.32,0.011,0.06,0.079,0.0006,0.053,,0.047,,51.5394,750,172.0,308.0,25.0,35.0
TAA,0.43,1.03,1.09,0.012,0.018,20.33,24.98,0.32,0.011,0.06,0.079,0.0006,0.053,,0.047,,51.5394,800,140.0,242.0,24.0,50.0
TAA,0.43,1.03,1.09,0.012,0.018,20.33,24.98,0.32,0.011,0.06,0.079,0.0006,0.053,,0.047,,51.5394,900,94.0,148.0,41.0,64.0
TAA,0.43,1.03,1.09,0.012,0.018,20.33,24.98,0.32,0.011,0.06,0.079,0.0006,0.053,,0.047,,51.5394,1000,63.0,93.0,50.0,78.0
TAB,0.44,0.87,1.07,0.012,0.019,20.83,24.8,0.36,0.015,0.044,0.035,0.0008,0.049,,0.052,,51.4032,25,250.0,620.0,35.0,30.0
TAB,0.44,0.87,1.07,0.012,0.019,20.83,24.8,0.36,0.015,0.044,0.035,0.0008,0.049,,0.052,,51.4032,100,217.0,575.0,37.0,32.0
TAB,0.44,0.87,1.07,0.012,0.019,20.83,24.8,0.36,0.015,0.044,0.035,0.0008,0.049,,0.052,,51.4032,200,187.0,522.0,30.0,26.0
TAB,0.44,0.87,1.07,0.012,0.019,20.83,24.8,0.36,0.015,0.044,0.035,0.0008,0.049,,0.052,,51.4032,300,181.0,506.0,29.0,29.0
TAB,0.44,0.87,1.07,0.012,0.019,20.83,24.8,0.36,0.015,0.044,0.035,0.0008,0.049,,0.052,,51.4032,400,178.0,531.0,38.0,35.0
TAB,0.44,0.87,1.07,0.012,0.019,20.83,24.8,0.36,0.015,0.044,0.035,0.0008,0.049,,0.052,,51.4032,500,162.0,498.0,35.0,33.0
TAB,0.44,0.87,1.07,0.012,0.019,20.83,24.8,0.36,0.015,0.044,0.035,0.0008,0.049,,0.052,,51.4032,550,,,,
TAB,0.44,0.87,1.07,0.012,0.019,20.83,24.8,0.36,0.015,0.044,0.035,0.0008,0.049,,0.052,,51.4032,600,156.0,468.0,34.0,29.0
TAB,0.44,0.87,1.07,0.012,0.019,20.83,24.8,0.36,0.015,0.044,0.035,0.0008,0.049,,0.052,,51.4032,650,,,,
TAB,0.44,0.87,1.07,0.012,0.019,20.83,24.8,0.36,0.015,0.044,0.035,0.0008,0.049,,0.052,,51.4032,700,163.0,392.0,22.0,32.0
TAB,0.44,0.87,1.07,0.012,0.019,20.83,24.8,0.36,0.015,0.044,0.035,0.0008,0.049,,0.052,,51.4032,750,165.0,324.0,23.0,26.0
TAB,0.44,0.87,1.07,0.012,0.019,20.83,24.8,0.36,0.015,0.044,0.035,0.0008,0.049,,0.052,,51.4032,800,140.0,251.0,30.0,42.0
TAB,0.44,0.87,1.07,0.012,0.019,20.83,24.8,0.36,0.015,0.044,0.035,0.0008,0.049,,0.052,,51.4032,900,99.0,158.0,46.0,58.0
TAB,0.44,0.87,1.07,0.012,0.019,20.83,24.8,0.36,0.015,0.044,0.035,0.0008,0.049,,0.052,,51.4032,1000,64.0,98.0,35.0,80.0
TAC,0.41,0.79,0.82,0.013,0.008,21.2,25.45,0.01,0.069,0.01,0.002,0.0003,0.09,,0.052,,51.0757,25,285.0,560.0,15.0,19.0
TAC,0.41,0.79,0.82,0.013,0.008,21.2,25.45,0.01,0.069,0.01,0.002,0.0003,0.09,,0.052,,51.0757,100,242.0,513.0,16.0,19.0
TAC,0.41,0.79,0.82,0.013,0.008,21.2,25.45,0.01,0.069,0.01,0.002,0.0003,0.09,,0.052,,51.0757,200,211.0,548.0,27.0,24.0
TAC,0.41,0.79,0.82,0.013,0.008,21.2,25.45,0.01,0.069,0.01,0.002,0.0003,0.09,,0.052,,51.0757,300,210.0,472.0,20.0,26.0
TAC,0.41,0.79,0.82,0.013,0.008,21.2,25.45,0.01,0.069,0.01,0.002,0.0003,0.09,,0.052,,51.0757,400,193.0,468.0,19.0,25.0
TAC,0.41,0.79,0.82,0.013,0.008,21.2,25.45,0.01,0.069,0.01,0.002,0.0003,0.09,,0.052,,51.0757,500,180.0,426.0,18.0,23.0
TAC,0.41,0.79,0.82,0.013,0.008,21.2,25.45,0.01,0.069,0.01,0.002,0.0003,0.09,,0.052,,51.0757,550,,,,
TAC,0.41,0.79,0.82,0.013,0.008,21.2,25.45,0.01,0.069,0.01,0.002,0.0003,0.09,,0.052,,51.0757,600,172.0,431.0,22.0,28.0
TAC,0.41,0.79,0.82,0.013,0.008,21.2,25.45,0.01,0.069,0.01,0.002,0.0003,0.09,,0.052,,51.0757,650,,,,
TAC,0.41,0.79,0.82,0.013,0.008,21.2,25.45,0.01,0.069,0.01,0.002,0.0003,0.09,,0.052,,51.0757,700,184.0,391.0,16.0,22.0
TAC,0.41,0.79,0.82,0.013,0.008,21.2,25.45,0.01,0.069,0.01,0.002,0.0003,0.09,,0.052,,51.0757,750,197.0,335.0,8.0,22.0
TAC,0.41,0.79,0.82,0.013,0.008,21.2,25.45,0.01,0.069,0.01,0.002,0.0003,0.09,,0.052,,51.0757,800,174.0,274.0,11.0,20.0
TAC,0.41,0.79,0.82,0.013,0.008,21.2,25.45,0.01,0.069,0.01,0.002,0.0003,0.09,,0.052,,51.0757,900,109.0,177.0,15.0,28.0
TAC,0.41,0.79,0.82,0.013,0.008,21.2,25.45,0.01,0.069,0.01,0.002,0.0003,0.09,,0.052,,51.0757,1000,76.0,116.0,20.0,37.0
TAD,0.43,0.92,0.92,0.016,0.005,20.9,25.1,0.01,0.058,0.01,0.002,0.0003,0.07,,0.046,,51.5127,25,265.0,630.0,28.0,17.0
TAD,0.43,0.92,0.92,0.016,0.005,20.9,25.1,0.01,0.058,0.01,0.002,0.0003,0.07,,0.046,,51.5127,100,240.0,592.0,30.0,23.0
TAD,0.43,0.92,0.92,0.016,0.005,20.9,25.1,0.01,0.058,0.01,0.002,0.0003,0.07,,0.046,,51.5127,200,205.0,534.0,29.0,26.0
TAD,0.43,0.92,0.92,0.016,0.005,20.9,25.1,0.01,0.058,0.01,0.002,0.0003,0.07,,0.046,,51.5127,300,199.0,542.0,33.0,31.0
TAD,0.43,0.92,0.92,0.016,0.005,20.9,25.1,0.01,0.058,0.01,0.002,0.0003,0.07,,0.046,,51.5127,400,190.0,537.0,31.0,30.0
TAD,0.43,0.92,0.92,0.016,0.005,20.9,25.1,0.01,0.058,0.01,0.002,0.0003,0.07,,0.046,,51.5127,500,160.0,512.0,33.0,31.0
TAD,0.43,0.92,0.92,0.016,0.005,20.9,25.1,0.01,0.058,0.01,0.002,0.0003,0.07,,0.046,,51.5127,550,,,,
TAD,0.43,0.92,0.92,0.016,0.005,20.9,25.1,0.01,0.058,0.01,0.002,0.0003,0.07,,0.046,,51.5127,600,161.0,454.0,29.0,28.0
TAD,0.43,0.92,0.92,0.016,0.005,20.9,25.1,0.01,0.058,0.01,0.002,0.0003,0.07,,0.046,,51.5127,650,,,,
TAD,0.43,0.92,0.92,0.016,0.005,20.9,25.1,0.01,0.058,0.01,0.002,0.0003,0.07,,0.046,,51.5127,700,178.0,383.0,19.0,24.0
TAD,0.43,0.92,0.92,0.016,0.005,20.9,25.1,0.01,0.058,0.01,0.002,0.0003,0.07,,0.046,,51.5127,750,185.0,332.0,15.0,13.0
TAD,0.43,0.92,0.92,0.016,0.005,20.9,25.1,0.01,0.058,0.01,0.002,0.0003,0.07,,0.046,,51.5127,800,159.0,254.0,19.0,30.0
TAD,0.43,0.92,0.92,0.016,0.005,20.9,25.1,0.01,0.058,0.01,0.002,0.0003,0.07,,0.046,,51.5127,900,102.0,170.0,22.0,28.0
TAD,0.43,0.92,0.92,0.016,0.005,20.9,25.1,0.01,0.058,0.01,0.002,0.0003,0.07,,0.046,,51.5127,1000,69.0,107.0,31.0,55.0
TAE,0.35,1.1,1.38,0.015,0.008,20.74,25.18,0.03,0.015,0.01,0.002,0.0006,0.037,,0.031,,51.1014,25,270.0,640.0,29.0,29.0
TAE,0.35,1.1,1.38,0.015,0.008,20.74,25.18,0.03,0.015,0.01,0.002,0.0006,0.037,,0.031,,51.1014,100,250.0,595.0,25.0,21.0
TAE,0.35,1.1,1.38,0.015,0.008,20.74,25.18,0.03,0.015,0.01,0.002,0.0006,0.037,,0.031,,51.1014,200,207.0,558.0,30.0,25.0
TAE,0.35,1.1,1.38,0.015,0.008,20.74,25.18,0.03,0.015,0.01,0.002,0.0006,0.037,,0.031,,51.1014,300,200.0,551.0,31.0,28.0
TAE,0.35,1.1,1.38,0.015,0.008,20.74,25.18,0.03,0.015,0.01,0.002,0.0006,0.037,,0.031,,51.1014,400,190.0,545.0,29.0,26.0
TAE,0.35,1.1,1.38,0.015,0.008,20.74,25.18,0.03,0.015,0.01,0.002,0.0006,0.037,,0.031,,51.1014,500,171.0,512.0,28.0,30.0
TAE,0.35,1.1,1.38,0.015,0.008,20.74,25.18,0.03,0.015,0.01,0.002,0.0006,0.037,,0.031,,51.1014,550,,,,
TAE,0.35,1.1,1.38,0.015,0.008,20.74,25.18,0.03,0.015,0.01,0.002,0.0006,0.037,,0.031,,51.1014,600,178.0,453.0,23.0,23.0
TAE,0.35,1.1,1.38,0.015,0.008,20.74,25.18,0.03,0.015,0.01,0.002,0.0006,0.037,,0.031,,51.1014,650,,,,
TAE,0.35,1.1,1.38,0.015,0.008,20.74,25.18,0.03,0.015,0.01,0.002,0.0006,0.037,,0.031,,51.1014,700,171.0,374.0,14.0,18.0
TAE,0.35,1.1,1.38,0.015,0.008,20.74,25.18,0.03,0.015,0.01,0.002,0.0006,0.037,,0.031,,51.1014,750,199.0,326.0,12.0,16.0
TAE,0.35,1.1,1.38,0.015,0.008,20.74,25.18,0.03,0.015,0.01,0.002,0.0006,0.037,,0.031,,51.1014,800,151.0,246.0,14.0,24.0
TAE,0.35,1.1,1.38,0.015,0.008,20.74,25.18,0.03,0.015,0.01,0.002,0.0006,0.037,,0.031,,51.1014,900,98.0,164.0,21.0,23.0
TAE,0.35,1.1,1.38,0.015,0.008,20.74,25.18,0.03,0.015,0.01,0.002,0.0006,0.037,,0.031,,51.1014,1000,69.0,106.0,32.0,41.0
TAF,0.37,1.24,1.41,0.014,0.011,20.66,25.12,0.02,0.015,0.01,0.002,0.0007,0.034,,0.043,,51.0503,25,270.0,640.0,30.0,28.0
TAF,0.37,1.24,1.41,0.014,0.011,20.66,25.12,0.02,0.015,0.01,0.002,0.0007,0.034,,0.043,,51.0503,100,239.0,606.0,32.0,30.0
TAF,0.37,1.24,1.41,0.014,0.011,20.66,25.12,0.02,0.015,0.01,0.002,0.0007,0.034,,0.043,,51.0503,200,202.0,558.0,28.0,30.0
TAF,0.37,1.24,1.41,0.014,0.011,20.66,25.12,0.02,0.015,0.01,0.002,0.0007,0.034,,0.043,,51.0503,300,200.0,561.0,35.0,33.0
TAF,0.37,1.24,1.41,0.014,0.011,20.66,25.12,0.02,0.015,0.01,0.002,0.0007,0.034,,0.043,,51.0503,400,194.0,556.0,35.0,35.0
TAF,0.37,1.24,1.41,0.014,0.011,20.66,25.12,0.02,0.015,0.01,0.002,0.0007,0.034,,0.043,,51.0503,500,177.0,523.0,31.0,29.0
TAF,0.37,1.24,1.41,0.014,0.011,20.66,25.12,0.02,0.015,0.01,0.002,0.0007,0.034,,0.043,,51.0503,550,,,,
TAF,0.37,1.24,1.41,0.014,0.011,20.66,25.12,0.02,0.015,0.01,0.002,0.0007,0.034,,0.043,,51.0503,600,164.0,456.0,25.0,26.0
TAF,0.37,1.24,1.41,0.014,0.011,20.66,25.12,0.02,0.015,0.01,0.002,0.0007,0.034,,0.043,,51.0503,650,,,,
TAF,0.37,1.24,1.41,0.014,0.011,20.66,25.12,0.02,0.015,0.01,0.002,0.0007,0.034,,0.043,,51.0503,700,170.0,362.0,13.0,14.0
TAF,0.37,1.24,1.41,0.014,0.011,20.66,25.12,0.02,0.015,0.01,0.002,0.0007,0.034,,0.043,,51.0503,750,222.0,341.0,16.0,19.0
TAF,0.37,1.24,1.41,0.014,0.011,20.66,25.12,0.02,0.015,0.01,0.002,0.0007,0.034,,0.043,,51.0503,800,156.0,253.0,16.0,22.0
TAF,0.37,1.24,1.41,0.014,0.011,20.66,25.12,0.02,0.015,0.01,0.002,0.0007,0.034,,0.043,,51.0503,900,93.0,160.0,20.0,25.0
TAF,0.37,1.24,1.41,0.014,0.011,20.66,25.12,0.02,0.015,0.01,0.002,0.0007,0.034,,0.043,,51.0503,1000,68.0,104.0,28.0,36.0
TAG,0.36,0.92,1.02,0.016,0.013,21.42,25.21,0.03,0.053,0.01,0.002,0.0002,0.107,,0.007,,50.8318,25,255.0,550.0,27.0,32.0
TAG,0.36,0.92,1.02,0.016,0.013,21.42,25.21,0.03,0.053,0.01,0.002,0.0002,0.107,,0.007,,50.8318,100,240.0,522.0,30.0,28.0
TAG,0.36,0.92,1.02,0.016,0.013,21.42,25.21,0.03,0.053,0.01,0.002,0.0002,0.107,,0.007,,50.8318,200,178.0,447.0,28.0,29.0
TAG,0.36,0.92,1.02,0.016,0.013,21.42,25.21,0.03,0.053,0.01,0.002,0.0002,0.107,,0.007,,50.8318,300,181.0,459.0,31.0,34.0
TAG,0.36,0.92,1.02,0.016,0.013,21.42,25.21,0.03,0.053,0.01,0.002,0.0002,0.107,,0.007,,50.8318,400,162.0,448.0,30.0,28.0
TAG,0.36,0.92,1.02,0.016,0.013,21.42,25.21,0.03,0.053,0.01,0.002,0.0002,0.107,,0.007,,50.8318,500,159.0,413.0,28.0,30.0
TAG,0.36,0.92,1.02,0.016,0.013,21.42,25.21,0.03,0.053,0.01,0.002,0.0002,0.107,,0.007,,50.8318,550,,,,
TAG,0.36,0.92,1.02,0.016,0.013,21.42,25.21,0.03,0.053,0.01,0.002,0.0002,0.107,,0.007,,50.8318,600,157.0,377.0,28.0,30.0
TAG,0.36,0.92,1.02,0.016,0.013,21.42,25.21,0.03,0.053,0.01,0.002,0.0002,0.107,,0.007,,50.8318,650,,,,
TAG,0.36,0.92,1.02,0.016,0.013,21.42,25.21,0.03,0.053,0.01,0.002,0.0002,0.107,,0.007,,50.8318,700,181.0,336.0,13.0,19.0
TAG,0.36,0.92,1.02,0.016,0.013,21.42,25.21,0.03,0.053,0.01,0.002,0.0002,0.107,,0.007,,50.8318,750,226.0,327.0,9.0,18.0
TAG,0.36,0.92,1.02,0.016,0.013,21.42,25.21,0.03,0.053,0.01,0.002,0.0002,0.107,,0.007,,50.8318,800,172.0,254.0,12.0,25.0
TAG,0.36,0.92,1.02,0.016,0.013,21.42,25.21,0.03,0.053,0.01,0.002,0.0002,0.107,,0.007,,50.8318,900,105.0,157.0,10.0,17.0
TAG,0.36,0.92,1.02,0.016,0.013,21.42,25.21,0.03,0.053,0.01,0.002,0.0002,0.107,,0.007,,50.8318,1000,67.0,99.0,22.0,40.0
TAH,0.37,1.16,1.23,0.015,0.014,22.13,25.29,0.01,0.042,0.01,0.002,0.0002,0.054,,0.002,,49.6708,25,235.0,510.0,21.0,22.0
TAH,0.37,1.16,1.23,0.015,0.014,22.13,25.29,0.01,0.042,0.01,0.002,0.0002,0.054,,0.002,,49.6708,100,207.0,450.0,21.0,28.0
TAH,0.37,1.16,1.23,0.015,0.014,22.13,25.29,0.01,0.042,0.01,0.002,0.0002,0.054,,0.002,,49.6708,200,173.0,432.0,24.0,22.0
TAH,0.37,1.16,1.23,0.015,0.014,22.13,25.29,0.01,0.042,0.01,0.002,0.0002,0.054,,0.002,,49.6708,300,170.0,438.0,30.0,30.0
TAH,0.37,1.16,1.23,0.015,0.014,22.13,25.29,0.01,0.042,0.01,0.002,0.0002,0.054,,0.002,,49.6708,400,180.0,460.0,32.0,28.0
TAH,0.37,1.16,1.23,0.015,0.014,22.13,25.29,0.01,0.042,0.01,0.002,0.0002,0.054,,0.002,,49.6708,500,156.0,417.0,25.0,23.0
TAH,0.37,1.16,1.23,0.015,0.014,22.13,25.29,0.01,0.042,0.01,0.002,0.0002,0.054,,0.002,,49.6708,550,,,,
TAH,0.37,1.16,1.23,0.015,0.014,22.13,25.29,0.01,0.042,0.01,0.002,0.0002,0.054,,0.002,,49.6708,600,148.0,341.0,22.0,23.0
TAH,0.37,1.16,1.23,0.015,0.014,22.13,25.29,0.01,0.042,0.01,0.002,0.0002,0.054,,0.002,,49.6708,650,,,,
TAH,0.37,1.16,1.23,0.015,0.014,22.13,25.29,0.01,0.042,0.01,0.002,0.0002,0.054,,0.002,,49.6708,700,165.0,316.0,16.0,22.0
TAH,0.37,1.16,1.23,0.015,0.014,22.13,25.29,0.01,0.042,0.01,0.002,0.0002,0.054,,0.002,,49.6708,750,185.0,298.0,14.0,30.0
TAH,0.37,1.16,1.23,0.015,0.014,22.13,25.29,0.01,0.042,0.01,0.002,0.0002,0.054,,0.002,,49.6708,800,133.0,226.0,16.0,30.0
TAH,0.37,1.16,1.23,0.015,0.014,22.13,25.29,0.01,0.042,0.01,0.002,0.0002,0.054,,0.002,,49.6708,900,88.0,140.0,17.0,34.0
TAH,0.37,1.16,1.23,0.015,0.014,22.13,25.29,0.01,0.042,0.01,0.002,0.0002,0.054,,0.002,,49.6708,1000,56.0,87.0,26.0,83.0
TAJ,0.38,0.82,0.75,0.014,0.024,21.82,24.8,0.08,0.022,0.01,0.002,0.0014,0.0713,,0.013,,51.1923,25,280.0,630.0,30.0,27.0
TAJ,0.38,0.82,0.75,0.014,0.024,21.82,24.8,0.08,0.022,0.01,0.002,0.0014,0.0713,,0.013,,51.1923,100,231.0,576.0,29.0,26.0
TAJ,0.38,0.82,0.75,0.014,0.024,21.82,24.8,0.08,0.022,0.01,0.002,0.0014,0.0713,,0.013,,51.1923,200,187.0,527.0,33.0,33.0
TAJ,0.38,0.82,0.75,0.014,0.024,21.82,24.8,0.08,0.022,0.01,0.002,0.0014,0.0713,,0.013,,51.1923,300,222.0,540.0,33.0,29.0
TAJ,0.38,0.82,0.75,0.014,0.024,21.82,24.8,0.08,0.022,0.01,0.002,0.0014,0.0713,,0.013,,51.1923,400,201.0,526.0,30.0,28.0
TAJ,0.38,0.82,0.75,0.014,0.024,21.82,24.8,0.08,0.022,0.01,0.002,0.0014,0.0713,,0.013,,51.1923,500,175.0,479.0,27.0,25.0
TAJ,0.38,0.82,0.75,0.014,0.024,21.82,24.8,0.08,0.022,0.01,0.002,0.0014,0.0713,,0.013,,51.1923,550,,,,
TAJ,0.38,0.82,0.75,0.014,0.024,21.82,24.8,0.08,0.022,0.01,0.002,0.0014,0.0713,,0.013,,51.1923,600,165.0,418.0,22.0,25.0
TAJ,0.38,0.82,0.75,0.014,0.024,21.82,24.8,0.08,0.022,0.01,0.002,0.0014,0.0713,,0.013,,51.1923,650,,,,
TAJ,0.38,0.82,0.75,0.014,0.024,21.82,24.8,0.08,0.022,0.01,0.002,0.0014,0.0713,,0.013,,51.1923,700,188.0,370.0,14.0,18.0
TAJ,0.38,0.82,0.75,0.014,0.024,21.82,24.8,0.08,0.022,0.01,0.002,0.0014,0.0713,,0.013,,51.1923,750,240.0,348.0,10.0,14.0
TAJ,0.38,0.82,0.75,0.014,0.024,21.82,24.8,0.08,0.022,0.01,0.002,0.0014,0.0713,,0.013,,51.1923,800,169.0,262.0,13.0,26.0
TAJ,0.38,0.82,0.75,0.014,0.024,21.82,24.8,0.08,0.022,0.01,0.002,0.0014,0.0713,,0.013,,51.1923,900,108.0,166.0,17.0,17.0
TAJ,0.38,0.82,0.75,0.014,0.024,21.82,24.8,0.08,0.022,0.01,0.002,0.0014,0.0713,,0.013,,51.1923,1000,71.0,107.0,19.0,30.0
TAL,0.4,0.87,0.84,0.014,0.017,21.8,24.0,0.08,0.056,0.01,0.002,0.0011,0.0429,,0.017,,51.85,25,275.0,590.0,27.0,22.0
TAL,0.4,0.87,0.84,0.014,0.017,21.8,24.0,0.08,0.056,0.01,0.002,0.0011,0.0429,,0.017,,51.85,100,282.0,540.0,22.0,21.0
TAL,0.4,0.87,0.84,0.014,0.017,21.8,24.0,0.08,0.056,0.01,0.002,0.0011,0.0429,,0.017,,51.85,200,220.0,498.0,25.0,31.0
TAL,0.4,0.87,0.84,0.014,0.017,21.8,24.0,0.08,0.056,0.01,0.002,0.0011,0.0429,,0.017,,51.85,300,198.0,484.0,26.0,27.0
TAL,0.4,0.87,0.84,0.014,0.017,21.8,24.0,0.08,0.056,0.01,0.002,0.0011,0.0429,,0.017,,51.85,400,194.0,495.0,30.0,37.0
TAL,0.4,0.87,0.84,0.014,0.017,21.8,24.0,0.08,0.056,0.01,0.002,0.0011,0.0429,,0.017,,51.85,500,181.0,484.0,28.0,29.0
TAL,0.4,0.87,0.84,0.014,0.017,21.8,24.0,0.08,0.056,0.01,0.002,0.0011,0.0429,,0.017,,51.85,550,,,,
TAL,0.4,0.87,0.84,0.014,0.017,21.8,24.0,0.08,0.056,0.01,0.002,0.0011,0.0429,,0.017,,51.85,600,166.0,406.0,22.0,20.0
TAL,0.4,0.87,0.84,0.014,0.017,21.8,24.0,0.08,0.056,0.01,0.002,0.0011,0.0429,,0.017,,51.85,650,,,,
TAL,0.4,0.87,0.84,0.014,0.017,21.8,24.0,0.08,0.056,0.01,0.002,0.0011,0.0429,,0.017,,51.85,700,186.0,369.0,16.0,27.0
TAL,0.4,0.87,0.84,0.014,0.017,21.8,24.0,0.08,0.056,0.01,0.002,0.0011,0.0429,,0.017,,51.85,750,215.0,329.0,11.0,20.0
TAL,0.4,0.87,0.84,0.014,0.017,21.8,24.0,0.08,0.056,0.01,0.002,0.0011,0.0429,,0.017,,51.85,800,168.0,253.0,20.0,28.0
TAL,0.4,0.87,0.84,0.014,0.017,21.8,24.0,0.08,0.056,0.01,0.002,0.0011,0.0429,,0.017,,51.85,900,101.0,154.0,16.0,29.0
TAL,0.4,0.87,0.84,0.014,0.017,21.8,24.0,0.08,0.056,0.01,0.002,0.0011,0.0429,,0.017,,51.85,1000,73.0,101.0,18.0,54.0
TAM,0.4,1.27,1.56,0.016,0.008,20.69,25.96,0.07,0.079,0.01,0.002,0.0004,0.048,,0.017,,49.8696,25,285.0,620.0,23.0,24.0
TAM,0.4,1.27,1.56,0.016,0.008,20.69,25.96,0.07,0.079,0.01,0.002,0.0004,0.048,,0.017,,49.8696,100,250.0,580.0,24.0,24.0
TAM,0.4,1.27,1.56,0.016,0.008,20.69,25.96,0.07,0.079,0.01,0.002,0.0004,0.048,,0.017,,49.8696,200,209.0,528.0,29.0,26.0
TAM,0.4,1.27,1.56,0.016,0.008,20.69,25.96,0.07,0.079,0.01,0.002,0.0004,0.048,,0.017,,49.8696,300,200.0,496.0,25.0,21.0
TAM,0.4,1.27,1.56,0.016,0.008,20.69,25.96,0.07,0.079,0.01,0.002,0.0004,0.048,,0.017,,49.8696,400,194.0,529.0,27.0,25.0
TAM,0.4,1.27,1.56,0.016,0.008,20.69,25.96,0.07,0.079,0.01,0.002,0.0004,0.048,,0.017,,49.8696,500,175.0,479.0,32.0,27.0
TAM,0.4,1.27,1.56,0.016,0.008,20.69,25.96,0.07,0.079,0.01,0.002,0.0004,0.048,,0.017,,49.8696,550,,,,
TAM,0.4,1.27,1.56,0.016,0.008,20.69,25.96,0.07,0.079,0.01,0.002,0.0004,0.048,,0.017,,49.8696,600,169.0,455.0,26.0,24.0
TAM,0.4,1.27,1.56,0.016,0.008,20.69,25.96,0.07,0.079,0.01,0.002,0.0004,0.048,,0.017,,49.8696,650,,,,
TAM,0.4,1.27,1.56,0.016,0.008,20.69,25.96,0.07,0.079,0.01,0.002,0.0004,0.048,,0.017,,49.8696,700,180.0,379.0,18.0,20.0
TAM,0.4,1.27,1.56,0.016,0.008,20.69,25.96,0.07,0.079,0.01,0.002,0.0004,0.048,,0.017,,49.8696,750,233.0,333.0,15.0,20.0
TAM,0.4,1.27,1.56,0.016,0.008,20.69,25.96,0.07,0.079,0.01,0.002,0.0004,0.048,,0.017,,49.8696,800,165.0,251.0,19.0,29.0
TAM,0.4,1.27,1.56,0.016,0.008,20.69,25.96,0.07,0.079,0.01,0.002,0.0004,0.048,,0.017,,49.8696,900,102.0,154.0,24.0,50.0
TAM,0.4,1.27,1.56,0.016,0.008,20.69,25.96,0.07,0.079,0.01,0.002,0.0004,0.048,,0.017,,49.8696,1000,71.0,100.0,32.0,62.0
TAN,0.35,1.19,1.64,0.02,0.007,20.91,25.57,0.13,0.073,0.01,0.002,0.0015,0.043,,0.01,,50.0435,25,270.0,570.0,24.0,16.0
TAN,0.35,1.19,1.64,0.02,0.007,20.91,25.57,0.13,0.073,0.01,0.002,0.0015,0.043,,0.01,,50.0435,100,240.0,555.0,29.0,28.0
TAN,0.35,1.19,1.64,0.02,0.007,20.91,25.57,0.13,0.073,0.01,0.002,0.0015,0.043,,0.01,,50.0435,200,196.0,495.0,29.0,29.0
TAN,0.35,1.19,1.64,0.02,0.007,20.91,25.57,0.13,0.073,0.01,0.002,0.0015,0.043,,0.01,,50.0435,300,191.0,491.0,30.0,16.0
TAN,0.35,1.19,1.64,0.02,0.007,20.91,25.57,0.13,0.073,0.01,0.002,0.0015,0.043,,0.01,,50.0435,400,208.0,508.0,33.0,30.0
TAN,0.35,1.19,1.64,0.02,0.007,20.91,25.57,0.13,0.073,0.01,0.002,0.0015,0.043,,0.01,,50.0435,500,168.0,474.0,29.0,26.0
TAN,0.35,1.19,1.64,0.02,0.007,20.91,25.57,0.13,0.073,0.01,0.002,0.0015,0.043,,0.01,,50.0435,550,,,,
TAN,0.35,1.19,1.64,0.02,0.007,20.91,25.57,0.13,0.073,0.01,0.002,0.0015,0.043,,0.01,,50.0435,600,177.0,430.0,28.0,28.0
TAN,0.35,1.19,1.64,0.02,0.007,20.91,25.57,0.13,0.073,0.01,0.002,0.0015,0.043,,0.01,,50.0435,650,,,,
TAN,0.35,1.19,1.64,0.02,0.007,20.91,25.57,0.13,0.073,0.01,0.002,0.0015,0.043,,0.01,,50.0435,700,191.0,375.0,15.0,20.0
TAN,0.35,1.19,1.64,0.02,0.007,20.91,25.57,0.13,0.073,0.01,0.002,0.0015,0.043,,0.01,,50.0435,750,239.0,330.0,16.0,28.0
TAN,0.35,1.19,1.64,0.02,0.007,20.91,25.57,0.13,0.073,0.01,0.002,0.0015,0.043,,0.01,,50.0435,800,154.0,241.0,18.0,33.0
TAN,0.35,1.19,1.64,0.02,0.007,20.91,25.57,0.13,0.073,0.01,0.002,0.0015,0.043,,0.01,,50.0435,900,98.0,152.0,18.0,28.0
TAN,0.35,1.19,1.64,0.02,0.007,20.91,25.57,0.13,0.073,0.01,0.002,0.0015,0.043,,0.01,,50.0435,1000,71.0,102.0,20.0,52.0
TAR,0.41,1.05,0.48,0.015,0.021,22.09,24.49,0.01,0.056,0.01,0.002,0.0007,0.063,,0.022,,51.2803,25,315.0,580.0,21.0,22.0
TAR,0.41,1.05,0.48,0.015,0.021,22.09,24.49,0.01,0.056,0.01,0.002,0.0007,0.063,,0.022,,51.2803,100,264.0,546.0,24.0,29.0
TAR,0.41,1.05,0.48,0.015,0.021,22.09,24.49,0.01,0.056,0.01,0.002,0.0007,0.063,,0.022,,51.2803,200,214.0,491.0,22.0,29.0
TAR,0.41,1.05,0.48,0.015,0.021,22.09,24.49,0.01,0.056,0.01,0.002,0.0007,0.063,,0.022,,51.2803,300,205.0,484.0,23.0,27.0
TAR,0.41,1.05,0.48,0.015,0.021,22.09,24.49,0.01,0.056,0.01,0.002,0.0007,0.063,,0.022,,51.2803,400,192.0,501.0,25.0,23.0
TAR,0.41,1.05,0.48,0.015,0.021,22.09,24.49,0.01,0.056,0.01,0.002,0.0007,0.063,,0.022,,51.2803,500,200.0,478.0,23.0,21.0
TAR,0.41,1.05,0.48,0.015,0.021,22.09,24.49,0.01,0.056,0.01,0.002,0.0007,0.063,,0.022,,51.2803,550,,,,
TAR,0.41,1.05,0.48,0.015,0.021,22.09,24.49,0.01,0.056,0.01,0.002,0.0007,0.063,,0.022,,51.2803,600,166.0,428.0,22.0,20.0
TAR,0.41,1.05,0.48,0.015,0.021,22.09,24.49,0.01,0.056,0.01,0.002,0.0007,0.063,,0.022,,51.2803,650,,,,
TAR,0.41,1.05,0.48,0.015,0.021,22.09,24.49,0.01,0.056,0.01,0.002,0.0007,0.063,,0.022,,51.2803,700,182.0,370.0,15.0,20.0
TAR,0.41,1.05,0.48,0.015,0.021,22.09,24.49,0.01,0.056,0.01,0.002,0.0007,0.063,,0.022,,51.2803,750,217.0,348.0,12.0,24.0
TAR,0.41,1.05,0.48,0.015,0.021,22.09,24.49,0.01,0.056,0.01,0.002,0.0007,0.063,,0.022,,51.2803,800,167.0,255.0,18.0,25.0
TAR,0.41,1.05,0.48,0.015,0.021,22.09,24.49,0.01,0.056,0.01,0.002,0.0007,0.063,,0.022,,51.2803,900,107.0,160.0,22.0,45.0
TAR,0.41,1.05,0.48,0.015,0.021,22.09,24.49,0.01,0.056,0.01,0.002,0.0007,0.063,,0.022,,51.2803,1000,74.0,106.0,32.0,38.0
TAS,0.41,0.99,0.53,0.015,0.025,22.32,25.42,0.01,0.05,0.01,0.002,0.0001,0.063,,0.027,,50.1279,25,260.0,550.0,22.0,21.0
TAS,0.41,0.99,0.53,0.015,0.025,22.32,25.42,0.01,0.05,0.01,0.002,0.0001,0.063,,0.027,,50.1279,100,228.0,529.0,24.0,23.0
TAS,0.41,0.99,0.53,0.015,0.025,22.32,25.42,0.01,0.05,0.01,0.002,0.0001,0.063,,0.027,,50.1279,200,187.0,463.0,24.0,24.0
TAS,0.41,0.99,0.53,0.015,0.025,22.32,25.42,0.01,0.05,0.01,0.002,0.0001,0.063,,0.027,,50.1279,300,189.0,431.0,20.0,20.0
TAS,0.41,0.99,0.53,0.015,0.025,22.32,25.42,0.01,0.05,0.01,0.002,0.0001,0.063,,0.027,,50.1279,400,186.0,480.0,26.0,23.0
TAS,0.41,0.99,0.53,0.015,0.025,22.32,25.42,0.01,0.05,0.01,0.002,0.0001,0.063,,0.027,,50.1279,500,163.0,450.0,27.0,24.0
TAS,0.41,0.99,0.53,0.015,0.025,22.32,25.42,0.01,0.05,0.01,0.002,0.0001,0.063,,0.027,,50.1279,550,,,,
TAS,0.41,0.99,0.53,0.015,0.025,22.32,25.42,0.01,0.05,0.01,0.002,0.0001,0.063,,0.027,,50.1279,600,161.0,419.0,26.0,27.0
TAS,0.41,0.99,0.53,0.015,0.025,22.32,25.42,0.01,0.05,0.01,0.002,0.0001,0.063,,0.027,,50.1279,650,,,,
TAS,0.41,0.99,0.53,0.015,0.025,22.32,25.42,0.01,0.05,0.01,0.002,0.0001,0.063,,0.027,,50.1279,700,166.0,352.0,17.0,18.0
TAS,0.41,0.99,0.53,0.015,0.025,22.32,25.42,0.01,0.05,0.01,0.002,0.0001,0.063,,0.027,,50.1279,750,223.0,329.0,10.0,23.0
TAS,0.41,0.99,0.53,0.015,0.025,22.32,25.42,0.01,0.05,0.01,0.002,0.0001,0.063,,0.027,,50.1279,800,168.0,241.0,15.0,31.0
TAS,0.41,0.99,0.53,0.015,0.025,22.32,25.42,0.01,0.05,0.01,0.002,0.0001,0.063,,0.027,,50.1279,900,96.0,153.0,20.0,33.0
TAS,0.41,0.99,0.53,0.015,0.025,22.32,25.42,0.01,0.05,0.01,0.002,0.0001,0.063,,0.027,,50.1279,1000,68.0,98.0,27.0,63.0
TEA,0.06,0.41,1.25,0.018,0.001,19.84,24.6,,,,,,0.272,,,0.46,53.089,25,307.0,711.0,53.0,76.0
TEA,0.06,0.41,1.25,0.018,0.001,19.84,24.6,,,,,,0.272,,,0.46,53.089,100,268.0,636.0,52.0,76.0
TEA,0.06,0.41,1.25,0.018,0.001,19.84,24.6,,,,,,0.272,,,0.46,53.089,200,196.0,577.0,52.0,75.0
TEA,0.06,0.41,1.25,0.018,0.001,19.84,24.6,,,,,,0.272,,,0.46,53.089,300,190.0,561.0,49.0,70.0
TEA,0.06,0.41,1.25,0.018,0.001,19.84,24.6,,,,,,0.272,,,0.46,53.089,400,188.0,562.0,49.0,69.0
TEA,0.06,0.41,1.25,0.018,0.001,19.84,24.6,,,,,,0.272,,,0.46,53.089,500,193.0,538.0,48.0,70.0
TEA,0.06,0.41,1.25,0.018,0.001,19.84,24.6,,,,,,0.272,,,0.46,53.089,550,187.0,518.0,50.0,66.0
TEA,0.06,0.41,1.25,0.018,0.001,19.84,24.6,,,,,,0.272,,,0.46,53.089,600,160.0,490.0,53.0,68.0
TEA,0.06,0.41,1.25,0.018,0.001,19.84,24.6,,,,,,0.272,,,0.46,53.089,650,171.0,470.0,50.0,63.0
TEA,0.06,0.41,1.25,0.018,0.001,19.84,24.6,,,,,,0.272,,,0.46,53.089,700,156.0,432.0,38.0,41.0
TEA,0.06,0.41,1.25,0.018,0.001,19.84,24.6,,,,,,0.272,,,0.46,53.089,750,159.0,387.0,24.0,24.0
TEA,0.06,0.41,1.25,0.018,0.001,19.84,24.6,,,,,,0.272,,,0.46,53.089,800,174.0,340.0,27.0,28.0
TEA,0.06,0.41,1.25,0.018,0.001,19.84,24.6,,,,,,0.272,,,0.46,53.089,900,,,,
TEA,0.06,0.41,1.25,0.018,0.001,19.84,24.6,,,,,,0.272,,,0.46,53.089,1000,,,,
TBA,0.48,0.83,1.01,0.009,0.005,34.47,25.64,0.06,0.03,0.0,0.0,,0.079,,0.45,0.0,36.937,25,245.0,490.0,10.0,13.0
TBA,0.48,0.83,1.01,0.009,0.005,34.47,25.64,0.06,0.03,0.0,0.0,,0.079,,0.45,0.0,36.937,100,,,,
TBA,0.48,0.83,1.01,0.009,0.005,34.47,25.64,0.06,0.03,0.0,0.0,,0.079,,0.45,0.0,36.937,200,188.0,437.0,15.0,19.0
TBA,0.48,0.83,1.01,0.009,0.005,34.47,25.64,0.06,0.03,0.0,0.0,,0.079,,0.45,0.0,36.937,300,,,,
TBA,0.48,0.83,1.01,0.009,0.005,34.47,25.64,0.06,0.03,0.0,0.0,,0.079,,0.45,0.0,36.937,400,160.0,418.0,18.0,16.0
TBA,0.48,0.83,1.01,0.009,0.005,34.47,25.64,0.06,0.03,0.0,0.0,,0.079,,0.45,0.0,36.937,500,164.0,393.0,15.0,17.0
TBA,0.48,0.83,1.01,0.009,0.005,34.47,25.64,0.06,0.03,0.0,0.0,,0.079,,0.45,0.0,36.937,550,,,,
TBA,0.48,0.83,1.01,0.009,0.005,34.47,25.64,0.06,0.03,0.0,0.0,,0.079,,0.45,0.0,36.937,600,143.0,369.0,18.0,21.0
TBA,0.48,0.83,1.01,0.009,0.005,34.47,25.64,0.06,0.03,0.0,0.0,,0.079,,0.45,0.0,36.937,650,,,,
TBA,0.48,0.83,1.01,0.009,0.005,34.47,25.64,0.06,0.03,0.0,0.0,,0.079,,0.45,0.0,36.937,700,175.0,364.0,15.0,14.0
TBA,0.48,0.83,1.01,0.009,0.005,34.47,25.64,0.06,0.03,0.0,0.0,,0.079,,0.45,0.0,36.937,750,192.0,321.0,15.0,30.0
TBA,0.48,0.83,1.01,0.009,0.005,34.47,25.64,0.06,0.03,0.0,0.0,,0.079,,0.45,0.0,36.937,800,158.0,258.0,18.0,18.0
TBA,0.48,0.83,1.01,0.009,0.005,34.47,25.64,0.06,0.03,0.0,0.0,,0.079,,0.45,0.0,36.937,900,92.0,151.0,32.0,61.0
TBA,0.48,0.83,1.01,0.009,0.005,34.47,25.64,0.06,0.03,0.0,0.0,,0.079,,0.45,0.0,36.937,1000,,,,
TBB,0.48,0.97,0.81,0.014,0.009,35.63,27.49,0.02,0.01,0.01,0.001,,0.062,,0.17,0.01,34.314,25,260.0,530.0,15.0,12.0
TBB,0.48,0.97,0.81,0.014,0.009,35.63,27.49,0.02,0.01,0.01,0.001,,0.062,,0.17,0.01,34.314,100,,,,
TBB,0.48,0.97,0.81,0.014,0.009,35.63,27.49,0.02,0.01,0.01,0.001,,0.062,,0.17,0.01,34.314,200,178.0,429.0,15.0,15.0
TBB,0.48,0.97,0.81,0.014,0.009,35.63,27.49,0.02,0.01,0.01,0.001,,0.062,,0.17,0.01,34.314,300,,,,
TBB,0.48,0.97,0.81,0.014,0.009,35.63,27.49,0.02,0.01,0.01,0.001,,0.062,,0.17,0.01,34.314,400,160.0,421.0,17.0,18.0
TBB,0.48,0.97,0.81,0.014,0.009,35.63,27.49,0.02,0.01,0.01,0.001,,0.062,,0.17,0.01,34.314,500,155.0,389.0,15.0,21.0
TBB,0.48,0.97,0.81,0.014,0.009,35.63,27.49,0.02,0.01,0.01,0.001,,0.062,,0.17,0.01,34.314,550,,,,
TBB,0.48,0.97,0.81,0.014,0.009,35.63,27.49,0.02,0.01,0.01,0.001,,0.062,,0.17,0.01,34.314,600,155.0,384.0,19.0,21.0
TBB,0.48,0.97,0.81,0.014,0.009,35.63,27.49,0.02,0.01,0.01,0.001,,0.062,,0.17,0.01,34.314,650,,,,
TBB,0.48,0.97,0.81,0.014,0.009,35.63,27.49,0.02,0.01,0.01,0.001,,0.062,,0.17,0.01,34.314,700,162.0,363.0,18.0,15.0
TBB,0.48,0.97,0.81,0.014,0.009,35.63,27.49,0.02,0.01,0.01,0.001,,0.062,,0.17,0.01,34.314,750,191.0,328.0,16.0,22.0
TBB,0.48,0.97,0.81,0.014,0.009,35.63,27.49,0.02,0.01,0.01,0.001,,0.062,,0.17,0.01,34.314,800,155.0,259.0,20.0,33.0
TBB,0.48,0.97,0.81,0.014,0.009,35.63,27.49,0.02,0.01,0.01,0.001,,0.062,,0.17,0.01,34.314,900,98.0,157.0,26.0,26.0
TBB,0.48,0.97,0.81,0.014,0.009,35.63,27.49,0.02,0.01,0.01,0.001,,0.062,,0.17,0.01,34.314,1000,,,,
TBC,0.42,0.82,1.02,0.01,0.018,34.4,24.75,0.02,0.04,0.0,0.004,,0.0503,,0.27,0.0,38.1777,25,250.0,510.0,16.0,16.0
TBC,0.42,0.82,1.02,0.01,0.018,34.4,24.75,0.02,0.04,0.0,0.004,,0.0503,,0.27,0.0,38.1777,100,,,,
TBC,0.42,0.82,1.02,0.01,0.018,34.4,24.75,0.02,0.04,0.0,0.004,,0.0503,,0.27,0.0,38.1777,200,168.0,442.0,20.0,22.0
TBC,0.42,0.82,1.02,0.01,0.018,34.4,24.75,0.02,0.04,0.0,0.004,,0.0503,,0.27,0.0,38.1777,300,,,,
TBC,0.42,0.82,1.02,0.01,0.018,34.4,24.75,0.02,0.04,0.0,0.004,,0.0503,,0.27,0.0,38.1777,400,155.0,450.0,24.0,21.0
TBC,0.42,0.82,1.02,0.01,0.018,34.4,24.75,0.02,0.04,0.0,0.004,,0.0503,,0.27,0.0,38.1777,500,150.0,431.0,25.0,20.0
TBC,0.42,0.82,1.02,0.01,0.018,34.4,24.75,0.02,0.04,0.0,0.004,,0.0503,,0.27,0.0,38.1777,550,,,,
TBC,0.42,0.82,1.02,0.01,0.018,34.4,24.75,0.02,0.04,0.0,0.004,,0.0503,,0.27,0.0,38.1777,600,152.0,397.0,21.0,27.0
TBC,0.42,0.82,1.02,0.01,0.018,34.4,24.75,0.02,0.04,0.0,0.004,,0.0503,,0.27,0.0,38.1777,650,,,,
TBC,0.42,0.82,1.02,0.01,0.018,34.4,24.75,0.02,0.04,0.0,0.004,,0.0503,,0.27,0.0,38.1777,700,192.0,350.0,13.0,7.0
TBC,0.42,0.82,1.02,0.01,0.018,34.4,24.75,0.02,0.04,0.0,0.004,,0.0503,,0.27,0.0,38.1777,750,198.0,323.0,15.0,30.0
TBC,0.42,0.82,1.02,0.01,0.018,34.4,24.75,0.02,0.04,0.0,0.004,,0.0503,,0.27,0.0,38.1777,800,172.0,261.0,15.0,18.0
TBC,0.42,0.82,1.02,0.01,0.018,34.4,24.75,0.02,0.04,0.0,0.004,,0.0503,,0.27,0.0,38.1777,900,100.0,160.0,24.0,39.0
TBC,0.42,0.82,1.02,0.01,0.018,34.4,24.75,0.02,0.04,0.0,0.004,,0.0503,,0.27,0.0,38.1777,1000,,,,
TBD,0.52,1.61,1.3,0.028,0.012,34.9,24.9,0.06,0.07,0.0,0.07,,0.042,,0.17,0.07,36.248,25,280.0,520.0,93.0,11.0
TBD,0.52,1.61,1.3,0.028,0.012,34.9,24.9,0.06,0.07,0.0,0.07,,0.042,,0.17,0.07,36.248,100,,,,
TBD,0.52,1.61,1.3,0.028,0.012,34.9,24.9,0.06,0.07,0.0,0.07,,0.042,,0.17,0.07,36.248,200,192.0,452.0,12.0,13.0
TBD,0.52,1.61,1.3,0.028,0.012,34.9,24.9,0.06,0.07,0.0,0.07,,0.042,,0.17,0.07,36.248,300,,,,
TBD,0.52,1.61,1.3,0.028,0.012,34.9,24.9,0.06,0.07,0.0,0.07,,0.042,,0.17,0.07,36.248,400,182.0,446.0,13.0,15.0
TBD,0.52,1.61,1.3,0.028,0.012,34.9,24.9,0.06,0.07,0.0,0.07,,0.042,,0.17,0.07,36.248,500,183.0,440.0,15.0,18.0
TBD,0.52,1.61,1.3,0.028,0.012,34.9,24.9,0.06,0.07,0.0,0.07,,0.042,,0.17,0.07,36.248,550,,,,
TBD,0.52,1.61,1.3,0.028,0.012,34.9,24.9,0.06,0.07,0.0,0.07,,0.042,,0.17,0.07,36.248,600,159.0,395.0,14.0,15.0
TBD,0.52,1.61,1.3,0.028,0.012,34.9,24.9,0.06,0.07,0.0,0.07,,0.042,,0.17,0.07,36.248,650,,,,
TBD,0.52,1.61,1.3,0.028,0.012,34.9,24.9,0.06,0.07,0.0,0.07,,0.042,,0.17,0.07,36.248,700,178.0,361.0,11.0,16.0
TBD,0.52,1.61,1.3,0.028,0.012,34.9,24.9,0.06,0.07,0.0,0.07,,0.042,,0.17,0.07,36.248,750,171.0,317.0,15.0,20.0
TBD,0.52,1.61,1.3,0.028,0.012,34.9,24.9,0.06,0.07,0.0,0.07,,0.042,,0.17,0.07,36.248,800,147.0,249.0,20.0,29.0
TBD,0.52,1.61,1.3,0.028,0.012,34.9,24.9,0.06,0.07,0.0,0.07,,0.042,,0.17,0.07,36.248,900,92.0,154.0,36.0,45.0
TBD,0.52,1.61,1.3,0.028,0.012,34.9,24.9,0.06,0.07,0.0,0.07,,0.042,,0.17,0.07,36.248,1000,,,,
TBE,0.43,1.62,1.44,0.012,0.008,35.2,26.28,0.0,0.01,0.0,0.04,,0.05,,0.42,0.0,34.49,25,245.0,540.0,18.0,17.0
TBE,0.43,1.62,1.44,0.012,0.008,35.2,26.28,0.0,0.01,0.0,0.04,,0.05,,0.42,0.0,34.49,100,,,,
TBE,0.43,1.62,1.44,0.012,0.008,35.2,26.28,0.0,0.01,0.0,0.04,,0.05,,0.42,0.0,34.49,200,172.0,438.0,17.0,18.0
TBE,0.43,1.62,1.44,0.012,0.008,35.2,26.28,0.0,0.01,0.0,0.04,,0.05,,0.42,0.0,34.49,300,,,,
TBE,0.43,1.62,1.44,0.012,0.008,35.2,26.28,0.0,0.01,0.0,0.04,,0.05,,0.42,0.0,34.49,400,166.0,444.0,22.0,27.0
TBE,0.43,1.62,1.44,0.012,0.008,35.2,26.28,0.0,0.01,0.0,0.04,,0.05,,0.42,0.0,34.49,500,160.0,405.0,21.0,22.0
TBE,0.43,1.62,1.44,0.012,0.008,35.2,26.28,0.0,0.01,0.0,0.04,,0.05,,0.42,0.0,34.49,550,,,,
TBE,0.43,1.62,1.44,0.012,0.008,35.2,26.28,0.0,0.01,0.0,0.04,,0.05,,0.42,0.0,34.49,600,151.0,363.0,19.0,22.0
TBE,0.43,1.62,1.44,0.012,0.008,35.2,26.28,0.0,0.01,0.0,0.04,,0.05,,0.42,0.0,34.49,650,,,,
TBE,0.43,1.62,1.44,0.012,0.008,35.2,26.28,0.0,0.01,0.0,0.04,,0.05,,0.42,0.0,34.49,700,169.0,335.0,15.0,12.0
TBE,0.43,1.62,1.44,0.012,0.008,35.2,26.28,0.0,0.01,0.0,0.04,,0.05,,0.42,0.0,34.49,750,185.0,315.0,16.0,23.0
TBE,0.43,1.62,1.44,0.012,0.008,35.2,26.28,0.0,0.01,0.0,0.04,,0.05,,0.42,0.0,34.49,800,137.0,234.0,26.0,36.0
TBE,0.43,1.62,1.44,0.012,0.008,35.2,26.28,0.0,0.01,0.0,0.04,,0.05,,0.42,0.0,34.49,900,84.0,142.0,33.0,54.0
TBE,0.43,1.62,1.44,0.012,0.008,35.2,26.28,0.0,0.01,0.0,0.04,,0.05,,0.42,0.0,34.49,1000,,,,
TBF,0.47,0.9,0.97,0.008,0.009,35.02,26.11,0.03,0.02,0.02,0.004,,0.064,,0.18,0.02,36.175,25,255.0,540.0,17.0,25.0
TBF,0.47,0.9,0.97,0.008,0.009,35.02,26.11,0.03,0.02,0.02,0.004,,0.064,,0.18,0.02,36.175,100,,,,
TBF,0.47,0.9,0.97,0.008,0.009,35.02,26.11,0.03,0.02,0.02,0.004,,0.064,,0.18,0.02,36.175,200,186.0,457.0,18.0,19.0
TBF,0.47,0.9,0.97,0.008,0.009,35.02,26.11,0.03,0.02,0.02,0.004,,0.064,,0.18,0.02,36.175,300,,,,
TBF,0.47,0.9,0.97,0.008,0.009,35.02,26.11,0.03,0.02,0.02,0.004,,0.064,,0.18,0.02,36.175,400,171.0,444.0,23.0,20.0
TBF,0.47,0.9,0.97,0.008,0.009,35.02,26.11,0.03,0.02,0.02,0.004,,0.064,,0.18,0.02,36.175,500,151.0,438.0,23.0,27.0
TBF,0.47,0.9,0.97,0.008,0.009,35.02,26.11,0.03,0.02,0.02,0.004,,0.064,,0.18,0.02,36.175,550,,,,
TBF,0.47,0.9,0.97,0.008,0.009,35.02,26.11,0.03,0.02,0.02,0.004,,0.064,,0.18,0.02,36.175,600,151.0,400.0,22.0,21.0
TBF,0.47,0.9,0.97,0.008,0.009,35.02,26.11,0.03,0.02,0.02,0.004,,0.064,,0.18,0.02,36.175,650,,,,
TBF,0.47,0.9,0.97,0.008,0.009,35.02,26.11,0.03,0.02,0.02,0.004,,0.064,,0.18,0.02,36.175,700,159.0,360.0,18.0,11.0
TBF,0.47,0.9,0.97,0.008,0.009,35.02,26.11,0.03,0.02,0.02,0.004,,0.064,,0.18,0.02,36.175,750,206.0,326.0,14.0,24.0
TBF,0.47,0.9,0.97,0.008,0.009,35.02,26.11,0.03,0.02,0.02,0.004,,0.064,,0.18,0.02,36.175,800,167.0,254.0,24.0,20.0
TBF,0.47,0.9,0.97,0.008,0.009,35.02,26.11,0.03,0.02,0.02,0.004,,0.064,,0.18,0.02,36.175,900,103.0,160.0,28.0,40.0
TBF,0.47,0.9,0.97,0.008,0.009,35.02,26.11,0.03,0.02,0.02,0.004,,0.064,,0.18,0.02,36.175,1000,,,,
